Repository: Tof77/smartDoc_v0

File: Domain/Finishing/Insulation materials/ATG H706/out/html5/Kooltherm_K3-Product_description-FR.html
Kooltherm K3

Kooltherm K3

Description et composition du produit
Table 1. Description du produit
  
  Nom du produit:	Kooltherm K3	

Matériau :	PF	

Revêtement des faces :	
  
  Voile de verre blanc vif (70 g/m²)

  Voile de verre blanc vif (70 g/m²)

Dimensions :	 Longueur: 1200 Largeur: 600 Gamme d'épaisseur: 40 à 120 mm par pas de 10 mm 	

Procédé de fabrication

Site(s) de production

Caractéristiques du produit

Table 2. Gamme d'épaisseur = 40 à 44 mm

Propriété	Unités	Méthode d'essai	Tolérances	Valeur	

thickness range	mm	NBN EN 823		40 -> 44	

équerrage					

Sl	mm/m	NBN EN 824		5	

Sb	mm/m	NBN EN 824		5	

Sd	mm	NBN EN 824		2	

flatness	mm	NBN EN 825		0	

stabilité dimensionnelle					

DS(70,90)	%	NBN EN 1604		<=1.5	

DS(-20,-)	%	NBN EN 1604		<=1.5	

thermal conductivity	W/mK	NBN EN 12667		0.023	

reaction to fire		NBN EN 13501-1		C -s1,d0	

compressive strength	kPa	NBN EN 826		CS(10\Y)100
100

tensile strength perpendicular to faces	kPa	NBN EN 1607		TR60
60

bending	kPa	NBN EN 12089		BS200
200

Table 3. Gamme d'épaisseur = 45 à 120 mm

Propriété	Unités	Méthode d'essai	Tolérances	Valeur	

thickness range	mm	NBN EN 823		45 -> 120	

équerrage					

Sl	mm/m	NBN EN 824		5	

Sb	mm/m	NBN EN 824		5	

Sd	mm	NBN EN 824		2	

flatness	mm	NBN EN 825		0	

stabilité dimensionnelle					

DS(70,90)	%	NBN EN 1604		<=1.5	

DS(-20,-)	%	NBN EN 1604		<=1.5	

thermal conductivity	W/mK	NBN EN 12667		0.022	

reaction to fire		NBN EN 13501-1		C -s1,d0	

compressive strength	kPa	NBN EN 826		CS(10\Y)100
100

tensile strength perpendicular to faces	kPa	NBN EN 1607		TR60
60

bending	kPa	NBN EN 12089		BS200
200

File: Domain/Finishing/Insulation materials/ATG H706/out/html5/Kooltherm_K8_D-Product_description-FR.html
Kooltherm K8 D

Kooltherm K8 D

Description et composition du produit

Table 1. Description du produit

Nom du produit:	Kooltherm K8 D	

Matériau :	PF	

Revêtement des faces :	

Feuille en aluminium composite micro-perforée

Feuille en aluminium composite micro-perforée

Dimensions :	
Longueur: 1200
Largeur: 600
Epaisseurs: 50 mm
 - 63 mm
 - 74 mm
 - 84 mm
 - 95 mm
 - 105 mm
 - 117 mm

Procédé de fabrication

La mousse Résol est obtenue est obtenue par expansion au moyen d'un agent gonflant sans CFK (LBL-2 et pentane)

Site(s) de production

Kingspan Insulation bv - Tiel (Netherlands)

Caractéristiques du produit

Table 2. Gamme d'épaisseur = 50 à 117 mm

Propriété	Unités	Méthode d'essai	Tolérances	Valeur	

thickness range	mm	NBN EN 823		50 -> 117	

équerrage					

Sl	mm/m	NBN EN 824		5	

Sb	mm/m	NBN EN 824		5	

Sd	mm	NBN EN 824		2	

flatness	mm	NBN EN 825		0	

stabilité dimensionnelle					

DS(70,90)	%	NBN EN 1604		<=1.5	

DS(-20,-)	%	NBN EN 1604		<=1.5	

thermal conductivity	W/mK	NBN EN 12667		0.022	

reaction to fire		NBN EN 13501-1		D-s1,d0	

compressive strength	kPa	NBN EN 826		CS(10\Y)100
100

tensile strength perpendicular to faces	kPa	NBN EN 1607		
0

bending	kPa	NBN EN 12089		BS200
200

File: Domain/Finishing/Insulation materials/ATG H706/out/html5/index.html
ATG H706

ATG H706

Technische Goedkeuring ATG met Certificatie

  Doel en draagwijdte van een technische goedkeuring

  Objet de l'agrément

  Produit(s) d'isolation thermique faisant l'objet de cet agrément technique
  
  Kooltherm K3

  Kooltherm K8 D

CONDITIONS POUR L'UTILISATION ET LE MAINTIEN DE L'ATG

File: Domain/Finishing/Insulation materials/ATG H706/out/html5/ubatc-cover_page-fr.html
Technische Goedkeuring ATG met Certificatie

Technische Goedkeuring ATG met Certificatie

Finishing

Thermal insulation product

Kooltherm K3

Kooltherm K8 D

Valide du dd/mm/yyyy au dd/mm/yyyy

Titulaire de l'agrément :

Kingspan Insulation bv

Lorentzstraat 1

7102 JH Winterswijk

Tel:  31 (0)543 543 210

Email: info@kingspaninsulation.nl

Website: https://www.kingspaninsulation.nl

File: Domain/Finishing/Insulation materials/ATG H706/out/html5/ubatc-introduction_page-fr.html
Doel en draagwijdte van een technische goedkeuring
Doel en draagwijdte van een technische goedkeuring
Een technische goedkeuring betreft een gunstige beoordeling door een door de BUtgb aangeduide competente, onafhankelijke en onpartijdige goedkeuringsoperator van een bouwproduct voor een welbepaalde toepassing.
De technische goedkeuring legt de resultaten van het goedkeuringsonderzoek vast. Dit onderzoek bestaat uit: 
de identificatie van de relevante eigenschappen van het product in functie van de beoogde toepassing en de plaatsings- of verwerkingswijze ervan,
het ontwerp van het product,
de betrouwbaarheid van de productie.
De technische goedkeuring heeft een hoog betrouwbaarheidsniveau door de statistische interpretatie van de controleresultaten, de periodieke opvolging, de aanpassing aan de stand van zaken en techniek en de kwaliteitsbewaking van de goedkeuringshouder.
Het behouden van de technische goedkeuring vereist dat de goedkeuringshouder te allen tijde kan bewijzen dat hij het nodige doet opdat de gebruiksgeschiktheid van het product aangetoond blijft. De opvolging van de overeenstemming van het product met de technische goedkeuring is daarbij essentieel. Deze opvolging wordt door de BUtgb toevertrouwd aan een competente, onafhankelijke en onpartijdige certificatieoperator.
De technische goedkeuring, evenals de certificatie van de overeenstemming van het product met de technische goedkeuring, staan los van individueel uitgevoerde werken. De aannemer en/of architect blijven onverminderd verantwoordelijk voor de overeenstemming van de uitgevoerde werken met de bepalingen van het bestek.
De technische goedkeuring behandelt, met uitzondering van specifiek opgenomen bepalingen, niet de veiligheid op de bouwplaats, gezondheidsaspecten en duurzaam gebruik van grondstoffen. Bijgevolg is de BUtgb niet verantwoordelijk voor enige schade die zou worden veroorzaakt door het niet naleven door de goedkeuringshouder of de aannemer(s) en/of de architect van de bepalingen m.b.t. veiligheid op de bouwplaats, gezondheidsaspecten en duurzaam gebruik van grondstoffen.
	Opérateurs d'agrément	
	
Buildwise
Kleine Kloosterstraat 23 1932 Zaventem
info@buildwise.be - www.buildwise.be

SECO
Hoofdzetel : Kantersteen 47 1000 Brussel
Kantoren: Hermeslaan 9 1831 Diegem
mail@seco.be - www.groupseco.be
	
Opérateur de certification	
	
BCCA
Hoofdzetel : Kantersteen 47 1000 Brussel
Kantoren: Hermeslaan 9 1831 Diegem
mail@bcca.be - www.bcca.be

File: Domain/Finishing/Insulation materials/ATG H706/out/html5/ubatc-object-fr.html
Objet de l'agrément
Objet de l'agrément

Produit de construction :	Panneaux rigides en mousse de phénol (PF)
Kooltherm K3

Kooltherm K8 D

Application visée :	-	

L'ATG/H (agrément technique produit) ne porte que sur les caractéristiques déclarées et certifiées du produit, conformément aux normes NBN EN, sans toutefois se prononcer sur l'aptitude à l'emploi dans des applications spécifiques. Dans ce cas, un agrément technique ATG reprenant les exigences de mise en oeuvre et les critères d'emploi est éventuellement disponible.
La procédure de certification comprend :
un contrôle continu de la production par le fabricant,
un contrôle régulier par l'opérateur de certification désigné par l'UBAtc.
