Repository: Tof77/smartDoc_v0

File: Domain/Finishing/Insulation materials/ATG H706/out/pdf-css-html5/oxy_ex-2/Json Documents/ATGH706.json
{
  "document": {
    "language": "FR",
    "domain": "Finishing",
    "product_family": "Thermal insulation product",
    "reference": "ATG H706",
    "atglogo_link":"img/ATGH706.svg",
    "qrcode_link": "img/ATGH706-QR.png",
    "holder": {
      "name": "Kingspan Insulation bv",
      "address":{
        "street": "Lorentzstraat 1",
        "zipcode": "7102 JH",
        "city": "Winterswijk",
        "country": "The Netherlands"
      },
      "contact":{
        "website": "https://www.kingspaninsulation.nl",
        "phone": "+31 (0)543 543 210",
        "email": "info@kingspaninsulation.nl"
      }      
    },
    "product": [
      {
        "product_description": {
          "product_name": "Kooltherm K3",
          "material": "PF",
          "product_type": [
            "Rigid panel"
          ],
          "dimensions": [
            {
              "length": 1200,
              "width": 600,
              "thickness_min": 40,
              "thickness_max": 120,
              "thickness_step": 10
            }
          ],
          "color": {
            "fr": "",
            "nl": "",
            "en": ""
          },
          "finishing upside": {
            "fr": "Voile de verre blanc vif (70 g/m²)",
            "nl": "Naakt wit glasvlies (70 g/m²)",
            "en": ""
          },
          "finishing underside": {
            "fr": "Voile de verre blanc vif (70 g/m²)",
            "nl": "Naakt wit glasvlies (70 g/m²)",
            "en": ""
          }
          // "product_composition_pictures": [
          //   {
          //     "filename": ""
          //   }
          // ]
        },
        "fabrication process": {
          "fr": "La mousse Résol est obtenue par expansion d'une résine résol au moyen d'un agent gonflant sans CFK (LBL-2 et pentane)",
          "nl": "",
          "en": ""
        },
        "dimensional tolerances": {
          "length": [
            {
              "range": "",
              "tolerance":""
            }
          ],
          "width": [
            {
              "range": "",
              "tolerance":""
            }
          ],
          "Thickness": {
            "class": "T1",
            "details": [
              {
                "range": "",
                "tolerance":""
              }
            ]
          }
        },
        "properties": [
          {
            "thickness range": [
              {
                "min value": 40,
                "max value": 44,
                "units": "mm",
                "tolerance": "",
                "test method": "NBN EN 823",
                "guid": "",
                "description": "",
                "comment": ""
              }
            ],
            "squareness": [
              {
                "type": "Sl",
                "max value": 5,
                "units": "mm/m",
                "tolerance": "",
                "test method": "NBN EN 824",
                "guid": "",
                "description": "",
                "comment": ""
              },
              {
                "type": "Sb",
                "max value": 5,
                "units": "mm/m",
                "tolerance": "",
                "test method": "NBN EN 824",
                "guid": "",
                "description": "",
                "comment": ""
              },
              {
                "type": "Sd",
                "max value": 2,
                "units": "mm",
                "tolerance": "",
                "test method": "NBN EN 824",
                "guid": "",
                "description": "",
                "comment": ""
              }
            ],
            "flatness": [
              {
                "surface": "",
                "max value": 0,
                "units": "mm",
                "tolerance": "",
                "test method": "NBN EN 825",
                "guid": "",
                "description": "",
                "comment": ""
              }
            ],
            "dimensional stability": [
              {
                "type": "DS(70,90)",
                "value": 1.5,
                "units": "%",
                "tolerance": "",
                "test method": "NBN EN 1604",
                "guid": "",
                "description": "",
                "comment": ""
              },
              {
                "type": "DS(-20,-)",
                "value": 1.5,
                "units": "%",
                "tolerance": "",
                "test method": "NBN EN 1604",
                "guid": "",
                "description": "",
                "comment": ""
              }
            ],
            "density":[
              {
                "value": 0,
                "units": "kg/m³",
                "tolerance": "",
                "test method": "",
                "guid": "",
                "description": "",
                "comment": ""
              }
            ],
            "thermal conductivity": [
              {
                "value": 0.023,
                "units": "W/mK",
                "tolerance": "",
                "test method": "NBN EN 12667",
                "guid": "",
                "description": "",
                "comment": ""
              }
            ],
            "reaction to fire": [
              {
                "value": "C -s1,d0",
                "units": "",
                "tolerance": "",
                "test method": "NBN EN 13501-1",
                "guid": "",
                "description": "",
                "comment": ""
              }
            ],
            "water absorption":[],
            "deformation under compressive load and temperature conditions":[],
            "compressive strength": [
              {
                "type": "CS(10\\Y)100",
                "requirement": 25,
                "min value": 100,
                "units": "kPa",
                "tolerance": "",
                "test method": "NBN EN 826",
                "guid": "",
                "description": "",
                "comment": ""
              }
            ],
            "tensile strength perpendicular to faces": [
              {
                "type": "TR60",
                "requirement": 60,
                "value": 60,
                "units": "kPa",
                "tolerance": "",
                "test method": "NBN EN 1607",
                "guid": "",
                "description": "",
                "comment": ""
              }
            ],
            "bending": [
              {
                "type": "BS200",
                "min value": 200,
                "units": "kPa",
                "tolerance": "",
                "test method": "NBN EN 12089",
                "guid": "",
                "description": "",
                "comment": ""
              }
            ]
          },
          {
            "thickness range": [
              {
                "min value": 45,
                "max value": 120,
                "units": "mm",
                "tolerance": "",
                "test method": "NBN EN 823",
                "guid": "",
                "description": "",
                "comment": ""
              }
            ],
            "squareness": [
              {
                "type": "Sl",
                "max value": 5,
                "units": "mm/m",
                "tolerance": "",
                "test method": "NBN EN 824",
                "guid": "",
                "description": "",
                "comment": ""
              },
              {
                "type": "Sb",
                "max value": 5,
                "units": "mm/m",
                "tolerance": "",
                "test method": "NBN EN 824",
                "guid": "",
                "description": "",
                "comment": ""
              },
              {
                "type": "Sd",
                "max value": 2,
                "units": "mm",
                "tolerance": "",
                "test method": "NBN EN 824",
                "guid": "",
                "description": "",
                "comment": ""
              }
            ],
            "flatness": [
              {
                "surface": "",
                "max value": 0,
                "units": "mm",
                "tolerance": "",
                "test method": "NBN EN 825",
                "guid": "",
                "description": "",
                "comment": ""
              }
            ],
            "dimensional stability": [
              {
                "type": "DS(70,90)",
                "value": 1.5,
                "units": "%",
                "tolerance": "",
                "test method": "NBN EN 1604",
                "guid": "",
                "description": "",
                "comment": ""
              },
              {
                "type": "DS(-20,-)",
                "value": 1.5,
                "units": "%",
                "tolerance": "",
                "test method": "NBN EN 1604",
                "guid": "",
                "description": "",
                "comment": ""
              }
            ],
            "density":[
              {
                "value": 0,
                "units": "kg/m³",
                "tolerance": "",
                "test method": "",
                "guid": "",
                "description": "",
                "comment": ""
              }
            ],
            "thermal conductivity": [
              {
                "value": 0.022,
                "units": "W/mK",
                "tolerance": "",
                "test method": "NBN EN 12667",
                "guid": "",
                "description": "",
                "comment": ""
              }
            ],
            "reaction to fire": [
              {
                "value": "C -s1,d0",
                "units": "",
                "tolerance": "",
                "test method": "NBN EN 13501-1",
                "guid": "",
                "description": "",
                "comment": ""
              }
            ],
            "water absorption":[],
            "deformation under compressive load and temperature conditions":[],
            "compressive strength": [
              {
                "type": "CS(10\\Y)100",
                "requirement": 25,
                "min value": 100,
                "units": "kPa",
                "tolerance": "",
                "test method": "NBN EN 826",
                "guid": "",
                "description": "",
                "comment": ""
              }
            ],
            "tensile strength perpendicular to faces": [
              {
                "type": "TR60",
                "requirement": 60,
                "value": 60,
                "units": "kPa",
                "tolerance": "",
                "test method": "NBN EN 1607",
                "guid": "",
                "description": "",
                "comment": ""
              }
            ],
            "bending": [
              {
                "type": "BS200",
                "min value": 200,
                "units": "kPa",
                "tolerance": "",
                "test method": "NBN EN 12089",
                "guid": "",
                "description": "",
                "comment": ""
              }
            ]
          }
        ],
        "manufacturing and sales": {
          "manufacturer": [
            {
              "name": "KINGSPAN INSULATION B.V.",
              "city": "Tiel",
              "country": "The Netherlands"
            }
          ],
          "reseller": []
        }
      },
      {
        "product_description": {
          "product_name": "Kooltherm K8 D",
          "material": "PF",
          "product_type": [
            "Rigid panel"
          ],
          "dimensions": [
            {
              "length": 1200,
              "width": 600,
              "thickness_min": 50,
              "thickness_max": 50,
              "thickness_step": 0
            },
            {
              "length": 1200,
              "width": 600,
              "thickness_min": 63,
              "thickness_max": 63,
              "thickness_step": 0
            },
            {
              "length": 1200,
              "width": 600,
              "thickness_min": 74,
              "thickness_max": 74,
              "thickness_step": 0
            },
            {
              "length": 1200,
              "width": 600,
              "thickness_min": 84,
              "thickness_max": 84,
              "thickness_step": 0
            },
            {
              "length": 1200,
              "width": 600,
              "thickness_min": 95,
              "thickness_max": 95,
              "thickness_step": 0
            },
            {
              "length": 1200,
              "width": 600,
              "thickness_min": 105,
              "thickness_max": 105,
              "thickness_step": 0
            },
            {
              "length": 1200,
              "width": 600,
              "thickness_min": 117,
              "thickness_max": 117,
              "thickness_step": 0
            }
          ],
          "color": {
            "fr": "",
            "nl": "",
            "en": ""
          },
          "finishing upside": {
            "fr": "Feuille en aluminium composite micro-perforée",
            "nl": "",
            "en": ""
          },
          "finishing underside": {
            "fr": "Feuille en aluminium composite micro-perforée",
            "nl": "",
            "en": ""
          }
          // "product_composition_pictures": [
          //   {
          //     "filename": ""
          //   }
          // ]
        },
        "fabrication process": {
          "fr": "La mousse Résol est obtenue par expansion d'une résine résol au moyen d'un agent gonflant sans CFK (LBL-2 et pentane)",
          "nl": "",
          "en": ""
        },
        "dimensional tolerances": {
          "length": [
            {
              "range": "",
              "tolerance":""
            }
          ],
          "width": [
            {
              "range": "",
              "tolerance":""
            }
          ],
          "Thickness": {
            "class": "T1",
            "details": [
              {
                "range": "",
                "tolerance":""
              }
            ]
          }
        },
        "properties": [
          {
            "thickness range": [
              {
                "min value": 50,
                "max value": 117,
                "units": "mm",
                "tolerance": "",
                "test method": "NBN EN 823",
                "guid": "",
                "description": "",
                "comment": ""
              }
            ],
            "squareness": [
              {
                "type": "Sl",
                "max value": 5,
                "units": "mm/m",
                "tolerance": "",
                "test method": "NBN EN 824",
                "guid": "",
                "description": "",
                "comment": ""
              },
              {
                "type": "Sb",
                "max value": 5,
                "units": "mm/m",
                "tolerance": "",
                "test method": "NBN EN 824",
                "guid": "",
                "description": "",
                "comment": ""
              },
              {
                "type": "Sd",
                "max value": 2,
                "units": "mm",
                "tolerance": "",
                "test method": "NBN EN 824",
                "guid": "",
                "description": "",
                "comment": ""
              }
            ],
            "flatness": [
              {
                "surface": "",
                "max value": 0,
                "units": "mm",
                "tolerance": "",
                "test method": "NBN EN 825",
                "guid": "",
                "description": "",
                "comment": ""
              }
            ],
            "dimensional stability": [
              {
                "type": "DS(70,90)",
                "value": 1.5,
                "units": "%",
                "tolerance": "",
                "test method": "NBN EN 1604",
                "guid": "",
                "description": "",
                "comment": ""
              },
              {
                "type": "DS(-20,-)",
                "value": 1.5,
                "units": "%",
                "tolerance": "",
                "test method": "NBN EN 1604",
                "guid": "",
                "description": "",
                "comment": ""
              }
            ],
            "density":[
              {
                "value": 0,
                "units": "kg/m³",
                "tolerance": "",
                "test method": "",
                "guid": "",
                "description": "",
                "comment": ""
              }
            ],
            "thermal conductivity": [
              {
                "value": 0.022,
                "units": "W/mK",
                "tolerance": "",
                "test method": "NBN EN 12667",
                "guid": "",
                "description": "",
                "comment": ""
              }
            ],
            "reaction to fire": [
              {
                "value": "D-s1,d0",
                "units": "",
                "tolerance": "",
                "test method": "NBN EN 13501-1",
                "guid": "",
                "description": "",
                "comment": ""
              }
            ],
            "water absorption":[],
            "deformation under compressive load and temperature conditions":[],
            "compressive strength": [
              {
                "type": "CS(10\\Y)100",
                "requirement": 100,
                "min value": 100,
                "units": "kPa",
                "tolerance": "",
                "test method": "NBN EN 826",
                "guid": "",
                "description": "",
                "comment": ""
              }
            ],
            "tensile strength perpendicular to faces": [
              {
                "type": "",
                "requirement": 0,
                "value": 0,
                "units": "kPa",
                "tolerance": "",
                "test method": "NBN EN 1607",
                "guid": "",
                "description": "",
                "comment": ""
              }
            ],
            "bending": [
              {
                "type": "BS200",
                "min value": 200,
                "units": "kPa",
                "tolerance": "",
                "test method": "NBN EN 12089",
                "guid": "",
                "description": "",
                "comment": ""
              }
            ]
          }
        ],
        "manufacturing and sales": {
          "manufacturer": [
            {
              "name": "Kingspan Insulation bv",
              "city": "Tiel",
              "country": "Netherlands"
            }
          ],
          "reseller": []
        }
      }
    ]
  }
}
